Repository: gagaming171106-commits/webdrop

# webdrop
HTML files hosted via WebDrop

File: pemfc24celldatainsightsreport.html
24-cell PEMFC Data Insights Report

Academic data description · 24-cell PEMFC stack

  24-Cell PEMFC Data Insights Report

  Báo cáo khoa học về bộ dữ liệu voltage parameterization cho stack PEMFC 24 cell, diện tích hoạt động 300 cm²

  Báo cáo phân tích dữ liệu đã chuyển đổi/validate từ MATLAB MAT sang CSV, tập trung vào điện áp 24 cell, đáp ứng theo tải, mất cân bằng cell, purge/recovery, biến vật lý trong workspace tuning và hướng chuẩn bị cho physics-informed AI.

190.787Mẫu raw full-day

  25,7 hTổng thời lượng theo trục thời gian lưu

  91,3 ADòng stack cực đại quan sát

  23,1 mVRMSE V_model so với average cell voltage

Generated on 01:22:52 21/5/2026 · Source folder: 24_Cell_Proton_Exchange

24-cell PEMFC stack · voltage parameterization dataset
Abstract & Key Findings

  Bộ dữ liệu mô tả một stack PEMFC 24 cell, diện tích hoạt động 300 cm², trong bối cảnh nghiên cứu parameterization/prediction của hành vi điện áp theo thời gian dưới điều kiện flooding và drying. Khác với bộ single-cell durability trước đó, dữ liệu này là một stack multi-cell: tín hiệu quan trọng không chỉ là average voltage mà còn là phân tán giữa 24 cell, recovery do anode purge, và các biến vật lý trong mô hình GDL.

751,8 mVMedian của average cell voltage trên các ngày raw.

  24,9 mVMedian cell-to-cell spread, phản ánh mất cân bằng stack.

  0,993Correlation giữa V_model và measured average voltage trong tuning Dec18.

Kết luận nhanh

Raw data chứa 24 điện áp cell riêng biệt; trung bình/median cell voltage được suy ra trực tiếp từ cột 2-25.

  Điện áp trung bình giảm rõ khi current tăng, tạo “polarization-like” relationship dù đây không phải polarization curve steady-state.

  Cell-to-cell spread ở mức hàng chục mV, là tín hiệu stack-health quan trọng hơn so với average voltage đơn lẻ.

  Workspace Tuning_data_Dec18 không phải raw data đơn thuần mà là model/tuning workspace chứa current density, partial pressure, purge signal, V_model và tham số GDL/membrane.

24-cell PEMFC stack · voltage parameterization dataset
Official Source and Evidence Audit

  Phần này được thêm sau bước audit lại nguồn gốc. Dataset chính thức có tiêu đề 24 Cell Proton Exchange Membrane Fuel Cell stack, 300 square cm area voltage parameterization, được công bố trên Deep Blue Data của University of Michigan với DOI https://doi.org/10.7302/dy3h-sf31. Trang FCCS mô tả đây là dữ liệu và mô hình cho parameterization/prediction của điện áp stack PEMFC 24 cell, diện tích 300 cm², dưới điều kiện flooding/drying.

Nguồn chính thức và phạm vi dữ liệu.

  Mục kiểm chứng	Kết luận audit	
Official title	24 Cell Proton Exchange Membrane Fuel Cell stack, 300 square cm area voltage parameterization	
Repository	Deep Blue Data / University of Michigan	
Laboratory	Fuel Cell Control Systems Laboratory, University of Michigan	
DOI	https://doi.org/10.7302/dy3h-sf31	
Creators	Jason B. Siegel; Anna G. Stefanopoulou; Denise McKahn/McKay	
Official files	15 files, 55.8 MB; gồm MAT data, Simulink model, MATLAB scripts và readme	
Reference paper	McKay, Siegel, Ott & Stefanopoulou, Journal of Power Sources 178(1), 207-222, 2008	

Mức chắc chắn của schema

Xác minh trực tiếp: cột 1, 2-25, 26-32, 37-49 và 51 được lấy từ mscaledata.m/mscaledata_a.m.

  Xác minh số học: Average_voltage khớp đúng mean của cột 2-25; Median_voltage khớp đúng median theo từng dòng của cột 2-25 trong CSV tuning.

  Không diễn giải quá mức: cột 33-36, 50, 52-54 tồn tại trong ma trận 54 cột nhưng không có ý nghĩa được xác nhận trong script gốc đã audit.

Vì vậy report sau audit phân biệt rõ “verified columns” và “unresolved columns”; các phân tích điện hóa chỉ dựa trên biến đã có bằng chứng.

24-cell PEMFC stack · voltage parameterization dataset
1. Academic Dataset Description

Nguồn dữ liệu và ý nghĩa thí nghiệm

  Theo metadata đi kèm, dữ liệu liên quan đến mô hình hóa voltage degradation của stack PEMFC 24 cell, diện tích 300 cm². Hệ thí nghiệm điều khiển air, hydrogen, cooling và electrical subsystems; anode vận hành dead-ended với purge định kỳ, cathode humidification được điều khiển bởi membrane humidifier.

  Về mặt điện hóa, bộ dữ liệu phù hợp để nghiên cứu tác động của tải, flooding/drying, purge recovery và spatial non-uniformity giữa các cell trong stack.

  Hai lớp dữ liệu

Raw full-day files: bốn ma trận ngày Dec17/18/20/21, mỗi dòng là một thời điểm; cột 1 là time phút; cột 2-25 là 24 cell voltages mV; cột 32 là stack current A.

  Tuning workspace: biến Dec18 đã scale/derive cho mô hình GDL, gồm average/median voltage, current density, anode/cathode states, partial pressures, purge signal và model output.

Provenance và trạng thái chuyển đổi.

  Thuộc tính	Giá trị	
Nguồn	University of Michigan / FCCS, dataset DOI trong metadata	
Stack	24 PEMFC cells, active area 300 cm²	
Raw full-day files	Dec17, Dec18, Dec20, Dec21	
Converted entries	126	
Validation	204 biến top-level PASS	
Main response	24 cell voltages, average/median voltage, stack current	

Báo cáo dùng CSV đã validate từ MAT. Các ma trận numeric đã được đọc ngược và đối chiếu trong validation report trước khi phân tích.

24-cell PEMFC stack · voltage parameterization dataset
2. Schema, Inventory and Data Quality

  Không giống dataset single-cell có header/units rõ ràng, raw full-day matrix ở đây không tự mô tả cột. Ontology cốt lõi được xác định bằng cách đối chiếu với biến tuning Dec18: average/median voltage khớp chính xác với mean/median của cột 2-25, và Ist khớp với cột 32.

  Inventory raw full-day files.

  Ngày	Rows	Duration h	Median Δt s	Median I A	Max I A	Median AvgV mV	Median spread mV	Low-voltage rows	
Dec17	35.796	4,00	0,400	30,3	61,1	756,2	29,0	0	
Dec18	37.714	5,33	0,500	30,3	90,9	756,2	33,0	1.129	
Dec20	50.223	7,12	0,500	45,6	91,3	747,5	20,4	449	
Dec21	67.054	9,25	0,500	45,5	91,2	742,3	20,8	8.355	

Core raw matrix ontology.

  Cột	Diễn giải	Ghi chú	
1	Elapsed time, phút	Dùng để xây trục thời gian; sampling median khoảng 0.4-0.5 s.	
2-25	Cell voltage 1-24, mV	Average/median voltage được tính từ 24 cột này.	
32	Stack current, A	Đối chiếu khớp với biến tuning Ist.	
Các cột khác	Áp suất, nhiệt độ, RH/flow/auxiliary channels	Không có header trực tiếp trong raw matrix; dùng biến named trong tuning để phân tích vật lý.	

24-cell PEMFC stack · voltage parameterization dataset
2.1 Verified Raw Column Ontology

  Ma trận raw full-day có 54 cột. Bảng dưới đây chỉ ghi những cột có bằng chứng từ script chính thức mscaledata.m, mscaledata_a.m và phép đối chiếu với workspace tuning Dec18. Các cột chưa được script gốc sử dụng được giữ ở trạng thái unresolved.

  Verified column mapping for raw full-day matrices.

  Cột	Biến/ý nghĩa	Đơn vị và xử lý	
1	Thời gian thí nghiệm đã trôi qua	phút trong raw; mscaledata.m đổi sang giây và trừ timestamp đầu	
2-25	Điện áp riêng của 24 cell	mV; AveV/Average_voltage = mean(data(:,2:25))	
26	TWPSOut / Tfc, nhiệt độ nước làm mát outlet	độ C trong raw; đổi sang K trong input mô hình	
27	PAnIn, áp suất inlet anode	psig gauge; đổi sang Pa tuyệt đối	
28	PCaIn, áp suất inlet cathode	inH2O gauge; đổi sang Pa tuyệt đối	
29	PCaOut, áp suất outlet cathode	inH2O gauge; đổi sang Pa tuyệt đối	
30	WHAnIn, lưu lượng thể tích H2/anode inlet	slm; đổi sang mass flow H2	
31	WaCaIn, lưu lượng thể tích air/cathode inlet	slm; đổi sang mass flow air	
32	IFC, dòng stack	A; khớp với biến tuning Ist	
37	RHCaIn, RH inlet cathode đo được	phần trăm; mô hình SI chính thức đặt RHCaIn = 1	
38	TCaIn, nhiệt độ inlet cathode	độ C; đổi sang K	
39	RHCaOut, RH outlet cathode	phần trăm; đổi sang fraction	
40	TCaOut, nhiệt độ outlet cathode	độ C; đổi sang K	
41	RHAnIn, RH inlet anode đo được	phần trăm; mô hình SI chính thức đặt RHAnIn = 0	
42	TAnIn, nhiệt độ inlet anode	độ C; đổi sang K	
43	RHAnOut, RH outlet anode	phần trăm; đổi sang fraction	
44	TAnOut, nhiệt độ outlet anode	độ C; đổi sang K	
45	PAnOut, áp suất outlet anode	inH2O gauge; đổi sang Pa tuyệt đối	
46	TWPSIn, nhiệt độ nước làm mát inlet	độ C; đổi sang K	
47	WWHMOut, flow nước outlet humidifier	L/min; đổi sang kg/s hoặc g/s	
48	WWPSIn, flow nước inlet process section	L/min; đổi sang kg/s hoặc g/s	
49	TWHMOutIn, nhiệt độ nước humidifier outlet/inlet	độ C cho plotting; không nằm trong vector SI chính	
51	PurgeState	binary state dùng làm input purge-valve của GDLModel	
33-36, 50, 52-54	Chưa xác minh từ script mô hình chính thức	có trong ma trận 54 cột nhưng không nên diễn giải nếu thiếu provenance bổ sung	

Lưu ý: RH cathode inlet và RH anode inlet có cột đo trong raw data, nhưng mô hình SI chính thức đặt giả định cathode inlet fully humidified và anode inlet dry khi chạy GDL model.

24-cell PEMFC stack · voltage parameterization dataset
3. Dynamic Operation and Voltage Response

Average cell voltage theo thời gian lưu. Các đoạn sụt rất thấp tương ứng shutdown/invalid operating rows và được gắn cờ trong quality summary.

  Stack current theo thời gian lưu. Dữ liệu là dynamic operation, không phải sweep phân cực steady-state.

Điện áp thô chịu ảnh hưởng trực tiếp bởi current. Vì vậy, nếu dùng cho AI/RUL, target tốt hơn không phải voltage thô mà là voltage residual sau khi điều kiện hóa theo current/current density và water-management state.

24-cell PEMFC stack · voltage parameterization dataset
4. Load-Conditioned Electrochemical Behavior

Quan hệ polarization-like giữa current bin và median average cell voltage. Đây là mô tả dưới vận hành động, không thay thế polarization curve chuẩn.

Diễn giải điện hóa

Ở current thấp, voltage tiến gần vùng OCV/low-load và nhạy với trạng thái hydration.

  Khi current tăng, voltage giảm do activation + ohmic + mass-transport overpotential.

  Vì data là dynamic, hysteresis và water state có thể làm các bin cùng current có phân tán lớn.

  Dec21 có median average voltage thấp hơn, gợi ý điều kiện vận hành hoặc state-of-water khác, không nhất thiết là aging monotonic.

Bộ dữ liệu này đặc biệt phù hợp để xây hybrid model: physics baseline cho load response, AI residual cho flooding/drying transient.

24-cell PEMFC stack · voltage parameterization dataset
5. Cell-to-Cell Uniformity and Stack Health

Median voltage của từng cell theo ngày. Heatmap cho thấy heterogeneity giữa 24 cell, một tín hiệu stack-health quan trọng.

  Median cell-to-cell spread theo ngày. Spread là max(cell voltage)-min(cell voltage) tại mỗi timestamp.

Cell voltage uniformity descriptors.

  Ngày	Min cell median	Max cell median	Range	Weakest median cell	Strongest median cell	
Dec17	741,6	774,2	32,7	1	16	
Dec18	741,9	765,8	24,0	1	16	
Dec20	735,3	754,4	19,1	1	16	
Dec21	729,4	748,9	19,5	17	10	

24-cell PEMFC stack · voltage parameterization dataset
6. Tuning Data and Physics-Based Model Layer

So sánh measured average voltage và GDL model voltage trong workspace Dec18. Model bắt xu hướng động tốt nhưng còn residual hàng chục mV.

Model fit descriptors

  Metric	Value	
RMSE V_model vs measured	23,06 mV	
MAE	20,15 mV	
Correlation	0,9927	
Current density median/max	0,156 / 0,344 A/cm²	
pH₂ median	1,069	
pO₂ median	0,115	
Anode vapor pressure median	0,130	

V_model có correlation cao với measured voltage, nhưng RMSE khoảng 23,1 mV vẫn đủ lớn để học residual bằng AI, đặc biệt khi current và water-state thay đổi nhanh.

24-cell PEMFC stack · voltage parameterization dataset
7. Model Residuals, Purge and Flooding/Drying Signals

MAE của model residual theo current bin. Residual tăng ở một số vùng tải, gợi ý thiếu biến trạng thái hoặc nonlinear transient.

Anode purge/recovery

  Biến Purgery trong tuning Dec18 có 85 rising-edge purge events. Sau khi chuẩn hóa voltage theo current-bin, median recovery trong các event có current tương đối ổn định là 0,19 mV.

  Giá trị recovery median nhỏ không phủ nhận cơ chế purge; nó cho thấy phép đo recovery trong dữ liệu động bị nhiễu bởi load transient và cần event-aligned modeling chặt hơn.

  Residual descriptors by current bin.

  Current bin	N	Median residual	MAE	Q10	Q90	
0 A	5.812	-34,12	34,07	-39,85	-28,64	
5 A	106	-23,29	23,22	-25,34	-21,03	
15 A	2.067	-14,10	14,41	-16,70	-13,06	
30 A	3.910	-5,08	9,30	-22,54	0,72	
45 A	3.131	-9,87	9,89	-10,23	9,67	
60 A	4.656	15,29	11,48	2,55	17,44	
75 A	5.379	19,03	20,12	14,91	26,07	
90 A	4.521	31,09	30,68	22,19	38,03	

24-cell PEMFC stack · voltage parameterization dataset
8. AI and Physics-Informed Modeling Readiness

Feature store đề xuất

Raw layer: 24 cell voltages, current, time, auxiliary raw columns.

  Stack layer: average voltage, median voltage, cell spread, weakest-cell voltage, voltage dispersion.

  Physics layer: current density, partial pressures pH₂/pO₂/pv, purge flag, excess ratio, membrane/GDL state variables.

  Temporal layer: rolling slope dV/dt, load-step response, event-aligned purge recovery, hysteresis residual.

Mô hình khuyến nghị

Baseline physics/GDL model dự đoán voltage nominal.

  AI residual model học sai số còn lại do flooding/drying, purge transient và cell imbalance.

  Sequence models: TCN/LSTM/Transformer encoder trên windows 30-300 s.

  Loss function nên bao gồm average voltage error và weakest-cell/imbalance penalty.

Tasks phù hợp cho bộ dữ liệu 24-cell.

  Task	Target	Lý do khoa học	
Voltage forecasting	Average/median cell voltage	Phục vụ model predictive control và water-state estimation.	
Weak-cell monitoring	min cell voltage hoặc cell spread	Stack failure thường bị chi phối bởi cell yếu nhất.	
Purge optimization	post-purge residual recovery	Tối ưu dead-ended anode purge schedule.	
Hybrid digital twin	V_model + learned residual	Kết hợp cơ chế GDL với AI để tăng độ chính xác.	

24-cell PEMFC stack · voltage parameterization dataset
9. Conclusions and Limitations

  Kết luận khoa học

Bộ dữ liệu chứa thông tin multi-cell giàu hơn single-cell: average voltage chỉ là một phần, cell imbalance và weakest-cell behavior rất quan trọng.

  Cột 2-25 của raw matrix là 24 cell voltages mV; cột 32 là stack current A; current density và biến vật lý nằm trong tuning workspace.

  Model layer Dec18 cho thấy GDL model bắt xu hướng voltage tốt nhưng còn residual đáng kể, tạo nền tảng tốt cho physics-informed AI.

  Purge events có trong dữ liệu nhưng cần phân tích event-aligned và current-conditioned để tách recovery thật khỏi load transient.

Giới hạn

Raw full-day matrix không có header trực tiếp: cột 1, 2-25, 26-32, 37-49 và 51 đã được xác minh từ script gốc; cột 33-36, 50, 52-54 chưa có ý nghĩa xác thực trong các script đã audit.

  Data theo ngày không nhất thiết biểu diễn aging monotonic; điều kiện water/thermal/load có thể chi phối khác biệt giữa ngày.

  CSV conversion giữ dữ liệu đầy đủ, nhưng một số biến struct/cell chỉ có ý nghĩa khi tái lập MATLAB/Simulink workflow gốc.
